Repository: ahmetalperenkoc/Arecibo-neutron-diffraction-rs

# Arecibo neutron diffraction data

## Overview

This repository contains neutron diffraction data and final analysis inputs used to evaluate axial residual strain, radial residual strain, gauge-volume alignment sensitivity, and crystallographic texture through pole figures.

## Repository contents

- `reduced_diffraction_data.h5` contains the reduced one-dimensional diffraction arrays used by the four analyses, organized by run number. Each run includes `two_theta`, `intensity`, `intensity_variance`, the subrun index, and the position/orientation coordinates needed to distinguish measurements. This is a reduced data product, not an original metadata-rich HIDRA instrument-acquisition file.
- `run_catalog.csv` maps each published run to its analysis set, physical specimen, wire, measurement direction, reflection, and position.
- `fitted_values.csv` contains the fitted d-spacings, uncertainties, and peak-fitting bounds used in the analyses.
- `alignment-sensitivity/` contains the four-location gauge-volume shift table and Python plot.
- `axial-residual-strain/` contains the axial fitted values, stress-free reference values, plotting order, and MATLAB plot.
- `radial-residual-strain/` contains the paired axial/radial fitted values and MATLAB comparison plot.
- `pole-figures/` contains the texture measurements and MTEX MATLAB script.

## HDF5 compression

The numerical datasets in `reduced_diffraction_data.h5` use lossless gzip compression to reduce the download and storage size. The compression does not change array values, dimensions, data types, or numerical precision, and `h5py` and MATLAB decompress the data transparently when it is read.

## Peak fitting with pyRS

[pyRS](https://doi.org/10.1107/S1600576721010554) is open-source neutron-diffraction reduction and analysis software developed for the High Intensity Diffractometer for Residual Stress Analysis (HIDRA) at Oak Ridge National Laboratory. Single-peak analyses were carried out using pyRS with individual pseudo-Voigt peak functions and linear backgrounds. The Lorentzian–Gaussian mixture parameter was fixed at `0.6`.

The lower and upper $2\theta$ fitting boundaries, fitted d-spacings, and fitting uncertainties are provided in the relevant `fitted_values.csv` files. `reduced_diffraction_data.h5` contains the corresponding diffraction arrays so users can inspect the patterns and independently repeat or modify the fits. The MATLAB and Python scripts perform the downstream calculations and visualizations after peak fitting. The repository scripts begin from the exported fitted-value tables. The diffraction arrays and exact fitting regions are included to support inspection and independent refitting, but the scripts do not invoke pyRS.

## Reading the reduced diffraction data

Python:

```python
import h5py
import matplotlib.pyplot as plt

with h5py.File("reduced_diffraction_data.h5", "r") as h5:
    print(list(h5["runs"]))
    two_theta = h5["runs/run_4394/two_theta"][0]
    intensity = h5["runs/run_4394/intensity"][0]

plt.plot(two_theta, intensity)
plt.xlabel(r"$2\theta$ (degrees)")
plt.ylabel("Intensity (counts)")
plt.show()
```

MATLAB:

```matlab
info = h5info('reduced_diffraction_data.h5', '/runs');
disp({info.Groups.Name}');
two_theta = h5read('reduced_diffraction_data.h5', '/runs/run_4394/two_theta');
intensity = h5read('reduced_diffraction_data.h5', '/runs/run_4394/intensity');
plot(two_theta(:, 1), intensity(:, 1));
xlabel('2\theta (degrees)');
ylabel('Intensity (counts)');
```

## Running the analyses

From the repository root:

```text
python alignment-sensitivity/alignment_sensitivity.py
matlab -batch "run('axial-residual-strain/axial_residual_strain.m')"
matlab -batch "run('radial-residual-strain/radial_residual_strain.m')"
matlab -batch "run('pole-figures/pole_figures.m')"
```

The pole-figure analysis requires MTEX to be installed separately and available on the MATLAB path.

## Citation

Machine-readable citation metadata are provided in `CITATION.cff`.

A. A. Koç, *Arecibo neutron diffraction data and analysis code*, version 1.0.0 (2026), https://github.com/ahmetalperenkoc/Arecibo-neutron-diffraction-rs.

File: alignment-sensitivity/fitted_values.csv
run_number,subrun_index,specimen,wire,measurement_direction,location,measurement_position_mm,relative_y_mm,relative_z_mm,shift_direction,shift_mm,two_theta_min_deg,two_theta_max_deg,d_spacing_angstrom,d_spacing_uncertainty_angstrom
4646,1,B12W,Wire F,axial,Location 1,-170.0,-1.0,0.0,down,1.0,80.75,83.0,1.1664354031532043,0.0002930659216108951
4646,2,B12W,Wire F,axial,Location 1,-170.0,0.0,1.0,right,1.0,80.75,83.0,1.166070780936584,0.00028868095512384187
4646,3,B12W,Wire F,axial,Location 1,-170.0,0.0,0.0,reference,0.0,80.75,83.0,1.1663379903484308,0.00022192981412790983
4646,4,B12W,Wire F,axial,Location 1,-170.0,0.0,-1.0,left,1.0,80.75,83.0,1.1662831253981691,0.0002489789339650279
4646,5,B12W,Wire F,axial,Location 1,-170.0,1.0,0.0,up,1.0,80.75,83.0,1.1659281567798143,0.0002490778777640984
4646,6,B12W,Wire F,axial,Location 2,-150.0,-1.0,0.0,down,1.0,80.75,83.0,1.1661570030089845,0.00024155323547078923
4646,7,B12W,Wire F,axial,Location 2,-150.0,0.0,1.0,right,1.0,80.75,83.0,1.1660145098882628,0.0002641757171876621
4646,8,B12W,Wire F,axial,Location 2,-150.0,0.0,0.0,reference,0.0,80.75,83.0,1.1664133711592302,0.00024959022251143647
4646,9,B12W,Wire F,axial,Location 2,-150.0,0.0,-1.0,left,1.0,80.75,83.0,1.1666818389543796,0.0002713239029785637
4646,10,B12W,Wire F,axial,Location 2,-150.0,1.0,0.0,up,1.0,80.75,83.0,1.1662740753665355,0.0002735227517946249
4646,11,B12W,Wire F,axial,Location 3,0.0,-1.0,0.0,down,1.0,80.75,83.0,1.1665771563552259,0.00015310421749381708
4646,12,B12W,Wire F,axial,Location 3,0.0,0.0,1.0,right,1.0,80.75,83.0,1.1666603552710966,0.0001954410847396889
4646,13,B12W,Wire F,axial,Location 3,0.0,0.0,0.0,reference,0.0,80.75,83.0,1.1665187345088979,0.00020764846456287984
4646,14,B12W,Wire F,axial,Location 3,0.0,0.0,-1.0,left,1.0,80.75,83.0,1.1665879760995508,0.00019067594948077773
4646,15,B12W,Wire F,axial,Location 3,0.0,1.0,0.0,up,1.0,80.75,83.0,1.1667505459522192,0.0002177550560049758
4646,16,B12W,Wire F,axial,Location 4,15.68,-1.0,0.0,down,1.0,80.75,83.0,1.1668775669686358,0.00015204118423869616
4646,17,B12W,Wire F,axial,Location 4,15.68,0.0,1.0,right,1.0,80.75,83.0,1.1662097696485731,0.0001899595493923978
4646,18,B12W,Wire F,axial,Location 4,15.68,0.0,0.0,reference,0.0,80.75,83.0,1.166524824750567,0.00016484562218548014
4646,19,B12W,Wire F,axial,Location 4,15.68,0.0,-1.0,left,1.0,80.75,83.0,1.1672317266529326,0.0001445321613000814
4646,20,B12W,Wire F,axial,Location 4,15.68,1.0,0.0,up,1.0,80.75,83.0,1.1667474991982685,0.000178277921150184
