Repository: ahmetalperenkoc/Arecibo-neutron-diffraction-rs

# Arecibo neutron diffraction data

## Overview

This repository contains neutron diffraction data and final analysis inputs used to evaluate axial residual strain, radial residual strain, gauge-volume alignment sensitivity, and crystallographic texture through pole figures.

## Repository contents

- `reduced_diffraction_data.h5` contains the reduced one-dimensional diffraction arrays used by the four analyses, organized by run number. Each run includes `two_theta`, `intensity`, `intensity_variance`, the subrun index, and the position/orientation coordinates needed to distinguish measurements. This is a reduced data product, not an original metadata-rich HIDRA instrument-acquisition file.
- `run_catalog.csv` maps each published run to its analysis set, physical specimen, wire, measurement direction, reflection, and position.
- `fitted_values.csv` contains the fitted d-spacings, uncertainties, and peak-fitting bounds used in the analyses.
- `alignment-sensitivity/` contains the four-location gauge-volume shift table and Python plot.
- `axial-residual-strain/` contains the axial fitted values, stress-free reference values, plotting order, and MATLAB plot.
- `radial-residual-strain/` contains the paired axial/radial fitted values and MATLAB comparison plot.
- `pole-figures/` contains the texture measurements and MTEX MATLAB script.

## HDF5 compression

The numerical datasets in `reduced_diffraction_data.h5` use lossless gzip compression to reduce the download and storage size. The compression does not change array values, dimensions, data types, or numerical precision, and `h5py` and MATLAB decompress the data transparently when it is read.

## Peak fitting with pyRS

[pyRS](https://doi.org/10.1107/S1600576721010554) is open-source neutron-diffraction reduction and analysis software developed for the High Intensity Diffractometer for Residual Stress Analysis (HIDRA) at Oak Ridge National Laboratory. Single-peak analyses were carried out using pyRS with individual pseudo-Voigt peak functions and linear backgrounds. The Lorentzian–Gaussian mixture parameter was fixed at `0.6`.

The lower and upper $2\theta$ fitting boundaries, fitted d-spacings, and fitting uncertainties are provided in the relevant `fitted_values.csv` files. `reduced_diffraction_data.h5` contains the corresponding diffraction arrays so users can inspect the patterns and independently repeat or modify the fits. The MATLAB and Python scripts perform the downstream calculations and visualizations after peak fitting. The repository scripts begin from the exported fitted-value tables. The diffraction arrays and exact fitting regions are included to support inspection and independent refitting, but the scripts do not invoke pyRS.

## Reading the reduced diffraction data

Python:

```python
import h5py
import matplotlib.pyplot as plt

with h5py.File("reduced_diffraction_data.h5", "r") as h5:
    print(list(h5["runs"]))
    two_theta = h5["runs/run_4394/two_theta"][0]
    intensity = h5["runs/run_4394/intensity"][0]

plt.plot(two_theta, intensity)
plt.xlabel(r"$2\theta$ (degrees)")
plt.ylabel("Intensity (counts)")
plt.show()
```

MATLAB:

```matlab
info = h5info('reduced_diffraction_data.h5', '/runs');
disp({info.Groups.Name}');
two_theta = h5read('reduced_diffraction_data.h5', '/runs/run_4394/two_theta');
intensity = h5read('reduced_diffraction_data.h5', '/runs/run_4394/intensity');
plot(two_theta(:, 1), intensity(:, 1));
xlabel('2\theta (degrees)');
ylabel('Intensity (counts)');
```

## Running the analyses

From the repository root:

```text
python alignment-sensitivity/alignment_sensitivity.py
matlab -batch "run('axial-residual-strain/axial_residual_strain.m')"
matlab -batch "run('radial-residual-strain/radial_residual_strain.m')"
matlab -batch "run('pole-figures/pole_figures.m')"
```

The pole-figure analysis requires MTEX to be installed separately and available on the MATLAB path.

## Citation

Machine-readable citation metadata are provided in `CITATION.cff`.

A. A. Koç, *Arecibo neutron diffraction data and analysis code*, version 1.0.0 (2026), https://github.com/ahmetalperenkoc/Arecibo-neutron-diffraction-rs.

File: axial-residual-strain/fitted_values.csv
run_number,subrun_index,specimen,wire,measurement_direction,instrument_position_mm,measurement_position_mm,plot_order,d_spacing_angstrom,d_spacing_uncertainty_angstrom,d0_angstrom,d0_uncertainty_angstrom
4667,1,B12W,Wire D,axial,10.8,5.0,1,1.1667394013534258,0.00012524712203774638,1.1667952074639174,0.00015812295377113568
4667,2,B12W,Wire D,axial,-5.0,20.8,2,1.1671855744609219,0.00013304376942414788,1.1667952074639174,0.00015812295377113568
4667,3,B12W,Wire D,axial,-15.0,30.8,3,1.1658735849369986,0.00015411135401272367,1.1667952074639174,0.00015812295377113568
4667,4,B12W,Wire D,axial,-25.0,40.8,4,1.1665133655526532,0.00018117393170059774,1.1667952074639174,0.00015812295377113568
4667,5,B12W,Wire D,axial,-35.0,50.8,5,1.1667336287267922,0.00014516739218639285,1.1667952074639174,0.00015812295377113568
4667,6,B12W,Wire D,axial,-45.0,60.8,6,1.1661741374336516,0.00015768939560051564,1.1667952074639174,0.00015812295377113568
4667,7,B12W,Wire D,axial,-55.0,70.8,7,1.1664769866561986,0.00014839613544746338,1.1667952074639174,0.00015812295377113568
4667,8,B12W,Wire D,axial,-65.0,80.8,8,1.166405840485843,0.00018230674984652997,1.1667952074639174,0.00015812295377113568
4667,9,B12W,Wire D,axial,-75.0,90.8,9,1.1664750636296448,0.00018559973236193262,1.1667952074639174,0.00015812295377113568
4667,10,B12W,Wire D,axial,-85.0,100.8,10,1.1669746225547222,0.00016131939228930157,1.1667952074639174,0.00015812295377113568
4667,11,B12W,Wire D,axial,-95.0,110.8,11,1.1671356554816146,0.00023459128410780947,1.1667952074639174,0.00015812295377113568
4667,12,B12W,Wire D,axial,-105.0,120.8,12,1.1666888133692748,0.0001731355514005212,1.1667952074639174,0.00015812295377113568
4667,13,B12W,Wire D,axial,-115.0,130.8,13,1.1664184183875903,0.0001946866962003504,1.1667952074639174,0.00015812295377113568
4667,14,B12W,Wire D,axial,-125.0,140.8,14,1.1664887653842808,0.00021153658160378243,1.1667952074639174,0.00015812295377113568
4667,15,B12W,Wire D,axial,-135.0,150.8,15,1.166675345636774,0.00020225802535850555,1.1667952074639174,0.00015812295377113568
4392,1,B12W,Wire E,axial,0.0,16.0,1,1.17439539879184,0.00016681977314266517,1.1741743003877856,4.030250908299757e-05
4394,1,B12W,Wire E,axial,-5.0,21.0,2,1.1741537900364076,0.00016412279762053556,1.1741743003877856,4.030250908299757e-05
4392,2,B12W,Wire E,axial,-10.0,26.0,3,1.173878484381555,0.0001625786084050624,1.1741743003877856,4.030250908299757e-05
4392,3,B12W,Wire E,axial,-20.0,36.0,4,1.1738298186733305,0.00013931464054090358,1.1741743003877856,4.030250908299757e-05
4394,2,B12W,Wire E,axial,-23.3,39.3,5,1.1741470194436168,0.00012830913769497097,1.1741743003877856,4.030250908299757e-05
4394,3,B12W,Wire E,axial,-26.7,42.7,6,1.1741821787449749,0.00011099002266003213,1.1741743003877856,4.030250908299757e-05
4392,4,B12W,Wire E,axial,-30.0,46.0,7,1.1749498746438483,9.80792090942488e-05,1.1741743003877856,4.030250908299757e-05
4392,5,B12W,Wire E,axial,-40.0,56.0,8,1.1749041925643968,0.00010271502482088537,1.1741743003877856,4.030250908299757e-05
4392,6,B12W,Wire E,axial,-50.0,66.0,9,1.1749492208410135,0.00010462820673811323,1.1741743003877856,4.030250908299757e-05
4392,7,B12W,Wire E,axial,-60.0,76.0,10,1.1750359401254862,0.00011513198813263333,1.1741743003877856,4.030250908299757e-05
4392,8,B12W,Wire E,axial,-70.0,86.0,11,1.1749298523832843,0.00010854566908935385,1.1741743003877856,4.030250908299757e-05
4645,1,B12W,Wire F,axial,15.68,0.0,1,1.1667952074639174,0.00015812295377113568,1.1667952074639174,0.00015812295377113568
4645,2,B12W,Wire F,axial,0.0,15.68,2,1.1664746630002112,0.000214185138113482,1.1667952074639174,0.00015812295377113568
4645,3,B12W,Wire F,axial,-10.0,25.68,3,1.166479069944814,0.00020817469554432216,1.1667952074639174,0.00015812295377113568
4645,4,B12W,Wire F,axial,-20.0,35.68,4,1.1666706159989118,0.0001744429584648386,1.1667952074639174,0.00015812295377113568
4645,5,B12W,Wire F,axial,-30.0,45.68,5,1.1670114453206546,0.00014885364613113013,1.1667952074639174,0.00015812295377113568
4645,6,B12W,Wire F,axial,-40.0,55.68,6,1.1669574557348525,0.00015862613547487056,1.1667952074639174,0.00015812295377113568
4645,7,B12W,Wire F,axial,-50.0,65.68,7,1.1674181523309102,0.00014617403942620498,1.1667952074639174,0.00015812295377113568
4645,8,B12W,Wire F,axial,-60.0,75.68,8,1.1674725218390836,0.00013779042886248613,1.1667952074639174,0.00015812295377113568
4645,9,B12W,Wire F,axial,-70.0,85.68,9,1.1677577344975216,0.0001469649667864206,1.1667952074639174,0.00015812295377113568
4645,10,B12W,Wire F,axial,-80.0,95.68,10,1.167737562461615,0.00014367041683604318,1.1667952074639174,0.00015812295377113568
4645,11,B12W,Wire F,axial,-90.0,105.68,11,1.1675565392357712,0.00017102988995356012,1.1667952074639174,0.00015812295377113568
4645,12,B12W,Wire F,axial,-100.0,115.68,12,1.1667867077832024,0.0002185278118690053,1.1667952074639174,0.00015812295377113568
4645,13,B12W,Wire F,axial,-110.0,125.68,13,1.1663443182960873,0.00020437125373309452,1.1667952074639174,0.00015812295377113568
4645,14,B12W,Wire F,axial,-120.0,135.68,14,1.166531235625834,0.00022943052324116988,1.1667952074639174,0.00015812295377113568
4645,15,B12W,Wire F,axial,-130.0,145.68,15,1.1665108814317378,0.00023646224001454112,1.1667952074639174,0.00015812295377113568
4645,16,B12W,Wire F,axial,-140.0,155.68,16,1.166458477887873,0.00022722100926984555,1.1667952074639174,0.00015812295377113568
4645,17,B12W,Wire F,axial,-150.0,165.68,17,1.1666809571399788,0.00021459190249391175,1.1667952074639174,0.00015812295377113568
4645,18,B12W,Wire F,axial,-160.0,175.68,18,1.1659808949071333,0.0002570910161221499,1.1667952074639174,0.00015812295377113568
4645,19,B12W,Wire F,axial,-170.0,185.68,19,1.1662286679499185,0.0002423545929874015,1.1667952074639174,0.00015812295377113568
4678,2,M8N,Wire A,axial,85.0,75.0,1,1.1665560786836018,0.0001527793052561473,1.1667952074639174,0.00015812295377113568
4678,4,M8N,Wire A,axial,125.0,35.0,2,1.1668454873625922,0.00018391497478232723,1.1667952074639174,0.00015812295377113568
4678,1,M8N,Wire A,axial,160.0,0.0,3,1.1669710126517208,0.00018743464150711563,1.1667952074639174,0.00015812295377113568
4400,1,M8N,Wire B,axial,0.0,5.0,1,1.1744000511559602,0.00010055786268253136,1.1741743003877856,4.030250908299757e-05
4401,1,M8N,Wire B,axial,-5.0,10.0,2,1.1739085669524245,0.00014098468116381289,1.1741743003877856,4.030250908299757e-05
4400,2,M8N,Wire B,axial,-10.0,15.0,3,1.1742804116401515,0.00012658429416527843,1.1741743003877856,4.030250908299757e-05
4401,2,M8N,Wire B,axial,-15.0,20.0,4,1.17439539879184,0.00013767784317726786,1.1741743003877856,4.030250908299757e-05
4400,3,M8N,Wire B,axial,-20.0,25.0,5,1.1743182748380518,0.0001481269820003968,1.1741743003877856,4.030250908299757e-05
4400,4,M8N,Wire B,axial,-30.0,35.0,6,1.1743150922424217,0.00013360619175802925,1.1741743003877856,4.030250908299757e-05
4400,5,M8N,Wire B,axial,-40.0,45.0,7,1.1745442178056107,0.00013453307546351558,1.1741743003877856,4.030250908299757e-05
4400,6,M8N,Wire B,axial,-50.0,55.0,8,1.1742598494062662,0.00014797776645303516,1.1741743003877856,4.030250908299757e-05
4400,7,M8N,Wire B,axial,-60.0,65.0,9,1.1743668327489334,0.00013116303032536565,1.1741743003877856,4.030250908299757e-05
4400,8,M8N,Wire B,axial,-70.0,75.0,10,1.1743538562316025,0.00014166610323920647,1.1741743003877856,4.030250908299757e-05
4400,9,M8N,Wire B,axial,-80.0,85.0,11,1.1750074131890662,0.00011958289879672857,1.1741743003877856,4.030250908299757e-05
4400,10,M8N,Wire B,axial,-90.0,95.0,12,1.1740108145474575,0.00016740882447920308,1.1741743003877856,4.030250908299757e-05
4400,11,M8N,Wire B,axial,-100.0,105.0,13,1.1744224974807218,0.00023645930147348667,1.1741743003877856,4.030250908299757e-05
4396,1,M8N,Wire C,axial,0.0,0.0,1,1.174590433216304,9.674270684016394e-05,1.1741743003877856,4.030250908299757e-05
4396,2,M8N,Wire C,axial,-10.0,10.0,2,1.173734948645851,0.00012901863054710648,1.1741743003877856,4.030250908299757e-05
4396,3,M8N,Wire C,axial,-20.0,20.0,3,1.173882723532135,0.00012464750953481124,1.1741743003877856,4.030250908299757e-05
4396,4,M8N,Wire C,axial,-30.0,30.0,4,1.1739093007000208,0.00011646060607052098,1.1741743003877856,4.030250908299757e-05
4396,5,M8N,Wire C,axial,-40.0,40.0,5,1.1741139837459758,0.0001038529128593518,1.1741743003877856,4.030250908299757e-05
4396,6,M8N,Wire C,axial,-50.0,50.0,6,1.1744735162199296,9.926318337377836e-05,1.1741743003877856,4.030250908299757e-05
4399,1,M8N,Wire C,axial,-56.6,56.6,7,1.1742070611976092,0.00010755789190854209,1.1741743003877856,4.030250908299757e-05
4396,7,M8N,Wire C,axial,-60.0,60.0,8,1.1740427821130601,0.00011992765527618373,1.1741743003877856,4.030250908299757e-05
4399,2,M8N,Wire C,axial,-63.3,63.3,9,1.174134375851516,0.00011728709557406262,1.1741743003877856,4.030250908299757e-05
4396,8,M8N,Wire C,axial,-70.0,70.0,10,1.174419395736876,0.00010018707230633577,1.1741743003877856,4.030250908299757e-05
4396,9,M8N,Wire C,axial,-80.0,80.0,11,1.1743279043736636,0.0001048667010847385,1.1741743003877856,4.030250908299757e-05
