Repository: ahmetalperenkoc/Arecibo-neutron-diffraction-rs

# Arecibo neutron diffraction data

## Overview

This repository contains neutron diffraction data and final analysis inputs used to evaluate axial residual strain, radial residual strain, gauge-volume alignment sensitivity, and crystallographic texture through pole figures.

## Repository contents

- `reduced_diffraction_data.h5` contains the reduced one-dimensional diffraction arrays used by the four analyses, organized by run number. Each run includes `two_theta`, `intensity`, `intensity_variance`, the subrun index, and the position/orientation coordinates needed to distinguish measurements. This is a reduced data product, not an original metadata-rich HIDRA instrument-acquisition file.
- `run_catalog.csv` maps each published run to its analysis set, physical specimen, wire, measurement direction, reflection, and position.
- `fitted_values.csv` contains the fitted d-spacings, uncertainties, and peak-fitting bounds used in the analyses.
- `alignment-sensitivity/` contains the four-location gauge-volume shift table and Python plot.
- `axial-residual-strain/` contains the axial fitted values, stress-free reference values, plotting order, and MATLAB plot.
- `radial-residual-strain/` contains the paired axial/radial fitted values and MATLAB comparison plot.
- `pole-figures/` contains the texture measurements and MTEX MATLAB script.

## HDF5 compression

The numerical datasets in `reduced_diffraction_data.h5` use lossless gzip compression to reduce the download and storage size. The compression does not change array values, dimensions, data types, or numerical precision, and `h5py` and MATLAB decompress the data transparently when it is read.

## Peak fitting with pyRS

[pyRS](https://doi.org/10.1107/S1600576721010554) is open-source neutron-diffraction reduction and analysis software developed for the High Intensity Diffractometer for Residual Stress Analysis (HIDRA) at Oak Ridge National Laboratory. Single-peak analyses were carried out using pyRS with individual pseudo-Voigt peak functions and linear backgrounds. The Lorentzian–Gaussian mixture parameter was fixed at `0.6`.

The lower and upper $2\theta$ fitting boundaries, fitted d-spacings, and fitting uncertainties are provided in the relevant `fitted_values.csv` files. `reduced_diffraction_data.h5` contains the corresponding diffraction arrays so users can inspect the patterns and independently repeat or modify the fits. The MATLAB and Python scripts perform the downstream calculations and visualizations after peak fitting. The repository scripts begin from the exported fitted-value tables. The diffraction arrays and exact fitting regions are included to support inspection and independent refitting, but the scripts do not invoke pyRS.

## Reading the reduced diffraction data

Python:

```python
import h5py
import matplotlib.pyplot as plt

with h5py.File("reduced_diffraction_data.h5", "r") as h5:
    print(list(h5["runs"]))
    two_theta = h5["runs/run_4394/two_theta"][0]
    intensity = h5["runs/run_4394/intensity"][0]

plt.plot(two_theta, intensity)
plt.xlabel(r"$2\theta$ (degrees)")
plt.ylabel("Intensity (counts)")
plt.show()
```

MATLAB:

```matlab
info = h5info('reduced_diffraction_data.h5', '/runs');
disp({info.Groups.Name}');
two_theta = h5read('reduced_diffraction_data.h5', '/runs/run_4394/two_theta');
intensity = h5read('reduced_diffraction_data.h5', '/runs/run_4394/intensity');
plot(two_theta(:, 1), intensity(:, 1));
xlabel('2\theta (degrees)');
ylabel('Intensity (counts)');
```

## Running the analyses

From the repository root:

```text
python alignment-sensitivity/alignment_sensitivity.py
matlab -batch "run('axial-residual-strain/axial_residual_strain.m')"
matlab -batch "run('radial-residual-strain/radial_residual_strain.m')"
matlab -batch "run('pole-figures/pole_figures.m')"
```

The pole-figure analysis requires MTEX to be installed separately and available on the MATLAB path.

## Citation

Machine-readable citation metadata are provided in `CITATION.cff`.

A. A. Koç, *Arecibo neutron diffraction data and analysis code*, version 1.0.0 (2026), https://github.com/ahmetalperenkoc/Arecibo-neutron-diffraction-rs.

File: run_catalog.csv
run_number,analysis_set,specimen,wire,measurement_direction,reflection,measurement_position,description
4381,pole-figures,A36 Fe reference rod,,orientation scan,{220},chi-phi grid,Fe {220} pole-figure scan of the reference rod.
4382,pole-figures,A36 Fe reference rod,,orientation scan,{211},chi-phi grid,Fe {211} pole-figure scan of the reference rod.
4384,axial-residual-strain,A36 Fe reference rod,,reference,{211},orientation scan,Fe {211} stress-free reference measurement.
4392,axial-residual-strain,B12W,Wire E,axial,{211},along-wire line scan,Axial Fe {211} measurements along Wire E.
4394,axial-residual-strain,B12W,Wire E,axial,{211},along-wire line scan,Axial Fe {211} measurements along Wire E.
4396,axial-residual-strain,M8N,Wire C,axial,{211},along-wire line scan,Axial Fe {211} measurements along Wire C.
4399,axial-residual-strain,M8N,Wire C,axial,{211},along-wire line scan,Axial Fe {211} measurements along Wire C.
4400,axial-residual-strain,M8N,Wire B,axial,{211},along-wire line scan,Axial Fe {211} measurements along Wire B.
4401,axial-residual-strain,M8N,Wire B,axial,{211},along-wire line scan,Axial Fe {211} measurements along Wire B.
4633,radial-residual-strain,B12W,Wire F,axial,{211},along-wire line scan,Axial Fe {211} measurements used in the axial-radial comparison.
4635,radial-residual-strain,B12W,Wire F,radial,{211},along-wire line scan,Radial Fe {211} measurements along Wire F.
4645,axial-residual-strain,B12W,Wire F,axial,{211},along-wire line scan,Axial Fe {211} measurements along Wire F.
4646,alignment-sensitivity,B12W,Wire F,axial,{211},four cross-wire locations,Gauge-volume shifts at four positions along Wire F.
4667,axial-residual-strain,B12W,Wire D,axial,{211},along-wire line scan,Axial Fe {211} measurements along Wire D.
4678,axial-residual-strain,M8N,Wire A,axial,{211},along-wire line scan,Axial Fe {211} measurements along Wire A.
